Repository: freestylezhy/solar-cell-EQE-calculator

# solar-cell-EQE-calculator

This Matlab program calculates the external quantum efficiency (EQE) of a solar cell given the solar cell materials and structral parameters. It uses the transfer matrix method to calcualte the optical absorption in each layer of solar cells. The EQE is assumed to be the absorption in the active layer of a solar cell.

File: material_parameters/CRYSTALS_ITO_sopra.txt
lambda	n	k
0.2500	2.350461	.2113379
0.2600	2.355171	.1801257
0.2700	2.351314	.1544102
0.2800	2.341429	.1331719
0.2900	2.327366	.1156021
0.3000	2.310482	.1010547
0.3100	2.291769	8.900975E-02
0.3200	2.271956	7.904635E-02
0.3300	2.251578	7.082141E-02
0.3400	2.231025	6.405398E-02
0.3500	2.210578	5.851254E-02
0.3600	2.190439	5.400554E-02
0.3700	2.170753	5.037373E-02
0.3800	2.151616	4.748415E-02
0.3900	2.133092	4.522533E-02
0.4000	2.11522	4.350352E-02
0.4100	2.098022	4.223955E-02
0.4200	2.081505	4.136638E-02
0.4300	2.065663	4.082706E-02
0.4400	2.050488	4.057307E-02
0.4500	2.035964	4.056298E-02
0.4600	2.02207	.0407613
0.4700	2.008785	4.113761E-02
0.4800	1.996085	4.166571E-02
0.4900	1.983947	4.232306E-02
0.5000	1.972345	4.309022E-02
0.5100	1.961256	4.395034E-02
0.5200	1.950656	4.488888E-02
0.5300	1.940521	4.589323E-02
0.5400	1.930828	4.695242E-02
0.5500	1.921556	4.805696E-02
0.5600	1.912684	4.919859E-02
0.5700	1.904192	5.037013E-02
0.5800	1.896061	5.156533E-02
0.5900	1.888273	5.277875E-02
0.6000	1.88081	5.400567E-02
0.6100	1.873656	5.524196E-02
0.6200	1.866796	5.648406E-02
0.6300	1.860214	5.772886E-02
0.6400	1.853898	5.897364E-02
0.6500	1.847834	6.021609E-02
0.6600	1.842009	6.145417E-02
0.6700	1.836412	6.268614E-02
0.6800	1.831031	6.391049E-02
0.6900	1.825857	6.512594E-02
0.7000	1.820879	6.633137E-02
0.7100	1.816089	6.752584E-02
0.7200	1.811476	6.870857E-02
0.7300	1.807033	6.987888E-02
0.7400	1.802752	7.103622E-02
0.7500	1.798626	7.218014E-02
0.7600	1.794647	7.331026E-02
0.7700	1.790808	7.442628E-02
0.7800	1.787104	7.552799E-02
0.7900	1.783528	7.661521E-02
0.8000	1.780075	7.768784E-02
0.8100	1.776739	.0787458
0.8200	1.773515	7.978907E-02
0.8300	1.770399	8.081765E-02
0.8400	1.767385	8.183157E-02
0.8500	1.76447	.0828309

File: material_parameters/CdTe.txt
eV	n	k
0.004	3.268	0.00446
0.008	3.37	0.01246
0.012	3.658	0.0388
0.014	4.037	0.09003
0.015	4.422	0.16416
0.016	5.207	0.39591
0.0162	5.474	0.50319
0.0164	5.808	0.66274
0.0166	6.238	0.91538
0.0168	6.795	1.34909
0.017	7.484	2.16893
0.0171	7.823	2.85178
0.0172	8.034	3.80965
0.0173	7.891	5.03732
0.0174	7.148	6.28086
0.01745	6.555	6.75856
0.0175	5.882	7.07673
0.0176	4.543	7.23899
0.0177	3.459	6.97949
0.0178	2.674	6.55134
0.0179	2.122	6.09241
0.018	1.728	5.65692
0.0182	1.228	4.90513
0.0184	0.936	4.29929
0.0186	0.753	3.80264
0.0188	0.63	3.38451
0.019	0.545	3.0231
0.02	0.384	1.64902
0.021	0.724	0.45615
0.022	1.407	0.14313
0.023	1.739	0.07777
0.024	1.938	0.04993
0.025	2.072	0.03498
0.03	2.382	0.01063
0.04	2.56	0.00279
0.05	2.619	0.00119
0.06	2.647	0.00063
0.07	2.662	0.00037
0.08	2.672	0.00024
0.09	2.679	0.00017
0.1	2.683	0.00012
0.2	2.697	0
0.3	2.7	0
0.4	2.701	0
0.5	2.703	0
0.55	2.707	0
0.6	2.712	0
0.65	2.717	0
0.7	2.723	0
0.75	2.729	0
0.8	2.736	0
0.85	2.744	0
0.9	2.752	0
0.95	2.762	0
1	2.773	0
1.05	2.785	0
1.1	2.798	0
1.15	2.813	0
1.2	2.83	0
1.254	2.852	0
1.304	2.874	0
1.354	2.898	0
1.405	2.932	0
1.455	2.989	0.00024
1.5	3.037	0.1
1.518	3.037	0.148
1.536	3.033	0.125
1.554	3.021	0.151
1.572	3.012	0.158
1.59	3.004	0.165
1.608	2.997	0.176
1.627	2.992	0.173
1.645	2.991	0.172
1.663	2.99	0.175
1.681	2.989	0.178
1.699	2.989	0.181
1.717	2.989	0.187
1.735	2.99	0.191
1.753	2.99	0.198
1.771	2.992	0.197
1.789	2.994	0.203
1.807	2.995	0.209
1.825	2.997	0.211
1.843	3	0.214
1.861	3.002	0.214
1.88	3.005	0.217
1.898	3.009	0.219
1.916	3.013	0.218
1.934	3.016	0.22
1.952	3.019	0.225
1.97	3.023	0.231
1.988	3.027	0.234
2.006	3.031	0.24
2.024	3.035	0.245
2.042	3.04	0.25
2.06	3.044	0.251
2.078	3.048	0.258
2.096	3.054	0.26
2.114	3.059	0.261
2.133	3.064	0.265
2.151	3.07	0.268
2.169	3.076	0.271
2.187	3.083	0.273
2.205	3.089	0.281
2.223	3.095	0.285
2.241	3.102	0.292
2.259	3.108	0.297
2.277	3.116	0.302
2.295	3.123	0.308
2.313	3.131	0.313
2.331	3.139	0.319
2.349	3.148	0.324
2.367	3.157	0.332
2.386	3.165	0.339
2.404	3.174	0.348
2.422	3.182	0.357
2.44	3.19	0.368
2.458	3.197	0.379
2.476	3.204	0.39
2.494	3.21	0.398
2.512	3.217	0.408
2.53	3.223	0.417
2.548	3.23	0.425
2.566	3.237	0.434
2.584	3.243	0.442
2.602	3.252	0.451
2.62	3.259	0.461
2.639	3.269	0.47
2.657	3.276	0.48
2.675	3.286	0.49
2.693	3.296	0.5
2.711	3.305	0.509
2.729	3.315	0.519
2.747	3.326	0.531
2.765	3.336	0.543
2.783	3.347	0.555
2.801	3.358	0.569
2.819	3.369	0.582
2.837	3.381	0.596
2.855	3.393	0.611
2.873	3.405	0.625
2.892	3.418	0.642
2.91	3.43	0.659
2.928	3.444	0.676
2.946	3.457	0.696
2.964	3.47	0.715
2.982	3.484	0.736
3	3.498	0.759
3.018	3.513	0.782
3.036	3.528	0.808
3.054	3.543	0.835
3.072	3.558	0.864
3.09	3.572	0.896
3.108	3.587	0.93
3.127	3.6	0.966
3.145	3.613	1.007
3.163	3.625	1.051
3.181	3.634	1.101
3.199	3.641	1.154
3.217	3.643	1.213
3.235	3.639	1.277
3.253	3.627	1.345
3.271	3.605	1.416
3.289	3.569	1.489
3.307	3.515	1.561
3.325	3.441	1.625
3.343	3.35	1.668
3.361	3.251	1.683
3.38	3.158	1.667
3.398	3.085	1.626
3.416	3.04	1.575
3.434	3.019	1.528
3.452	3.013	1.489
3.47	3.016	1.463
3.488	3.023	1.445
3.506	3.032	1.434
3.524	3.04	1.43
3.542	3.047	1.43
3.56	3.054	1.434
3.578	3.06	1.439
3.596	3.066	1.448
3.614	3.07	1.459
3.633	3.074	1.472
3.651	3.077	1.486
3.669	3.08	1.503
3.687	3.081	1.521
3.705	3.082	1.542
3.723	3.08	1.566
3.741	3.077	1.591
3.759	3.071	1.618
3.777	3.063	1.648
3.795	3.052	1.679
3.813	3.053	1.712
3.831	3.015	1.745
3.849	2.988	1.778
3.869	2.956	1.809
3.886	2.917	1.838
3.904	2.873	1.86
3.922	2.822	1.875
3.94	2.768	1.881
3.958	2.715	1.876
3.976	2.665	1.859
3.994	2.624	1.834
4.012	2.593	1.806
4.03	2.571	1.776
4.048	2.557	1.748
4.066	2.548	1.724
4.084	2.543	1.703
4.102	2.54	1.685
4.12	2.538	1.67
4.139	2.537	1.658
4.157	2.537	1.647
4.175	2.538	1.638
4.193	2.538	1.63
4.211	2.539	1.623
4.229	2.539	1.617
4.247	2.541	1.612
4.265	2.543	1.607
4.283	2.546	1.603
4.301	2.548	1.6
4.319	2.551	1.598
4.337	2.555	1.596
4.355	2.558	1.596
4.373	2.562	1.595
4.392	2.566	1.596
4.41	2.571	1.596
4.428	2.576	1.599
4.446	2.582	1.602
4.464	2.586	1.605
4.482	2.592	1.608
4.5	2.598	1.613
4.518	2.604	1.619
4.536	2.611	1.625
4.554	2.617	1.632
4.572	2.624	1.64
4.59	2.63	1.649
4.608	2.638	1.659
4.627	2.645	1.67
4.645	2.653	1.682
4.663	2.659	1.696
4.681	2.668	1.71
4.699	2.675	1.725
4.717	2.681	1.742
4.735	2.689	1.762
4.753	2.696	1.78
4.771	2.702	1.802
4.789	2.709	1.825
4.807	2.713	1.849
4.825	2.718	1.875
4.843	2.722	1.904
4.861	2.723	1.936
4.88	2.725	1.966
4.898	2.724	2.002
4.916	2.721	2.038
4.934	2.714	2.076
4.952	2.704	2.116
4.97	2.692	2.16
4.988	2.675	2.201
5.006	2.655	2.242
5.024	2.627	2.285
5.042	2.598	2.325
5.06	2.562	2.362
5.078	2.527	2.399
5.096	2.487	2.43
5.114	2.446	2.458
5.133	2.4	2.483
5.151	2.356	2.507
5.169	2.31	2.525
5.187	2.264	2.542
5.205	2.217	2.556
5.223	2.169	2.568
5.241	2.122	2.578
5.259	2.07	2.583
5.277	2.022	2.587
5.295	1.973	2.587

File: material_parameters/ITO_Holman_2.0e20.txt
wavelength	n	k
250	2.417	0.366
255	2.413	0.3446
260	2.408	0.3241
265	2.402	0.3046
270	2.396	0.2861
275	2.39	0.2684
280	2.384	0.2515
285	2.377	0.2355
290	2.37	0.2202
295	2.363	0.2056
300	2.356	0.1917
305	2.349	0.1785
310	2.341	0.166
315	2.334	0.1541
320	2.326	0.1428
325	2.319	0.132
330	2.311	0.1218
335	2.303	0.1122
340	2.295	0.103
345	2.287	9.44E-02
350	2.28	8.62E-02
355	2.272	7.85E-02
360	2.264	7.13E-02
365	2.256	6.44E-02
370	2.249	5.80E-02
375	2.241	5.21E-02
380	2.233	4.65E-02
385	2.226	4.12E-02
390	2.218	3.64E-02
395	2.211	3.19E-02
400	2.203	2.78E-02
405	2.196	2.40E-02
410	2.189	2.05E-02
415	2.182	1.74E-02
420	2.175	1.45E-02
425	2.168	1.20E-02
430	2.161	9.79E-03
435	2.154	7.86E-03
440	2.148	6.22E-03
445	2.142	4.85E-03
450	2.135	3.75E-03
455	2.129	2.92E-03
460	2.124	2.34E-03
465	2.118	2.01E-03
470	2.113	1.94E-03
475	2.108	2.00E-03
480	2.103	2.07E-03
485	2.099	2.14E-03
490	2.095	2.21E-03
495	2.091	2.29E-03
500	2.087	2.36E-03
505	2.083	2.44E-03
510	2.08	2.51E-03
515	2.076	2.59E-03
520	2.073	2.67E-03
525	2.07	2.75E-03
530	2.066	2.84E-03
535	2.063	2.92E-03
540	2.06	3.01E-03
545	2.057	3.10E-03
550	2.054	3.19E-03
555	2.051	3.28E-03
560	2.049	3.37E-03
565	2.046	3.47E-03
570	2.043	3.57E-03
575	2.04	3.67E-03
580	2.038	3.77E-03
585	2.035	3.87E-03
590	2.033	3.98E-03
595	2.03	4.08E-03
600	2.028	4.19E-03
605	2.025	4.30E-03
610	2.023	4.41E-03
615	2.021	4.53E-03
620	2.018	4.64E-03
625	2.016	4.76E-03
630	2.014	4.88E-03
635	2.011	5.01E-03
640	2.009	5.13E-03
645	2.007	5.26E-03
650	2.005	5.39E-03
655	2.002	5.52E-03
660	2	5.65E-03
665	1.998	5.79E-03
670	1.996	5.92E-03
675	1.994	6.06E-03
680	1.992	6.20E-03
685	1.989	6.35E-03
690	1.987	6.49E-03
695	1.985	6.64E-03
700	1.983	6.79E-03
705	1.981	6.95E-03
710	1.979	7.10E-03
715	1.977	7.26E-03
720	1.975	7.42E-03
725	1.973	7.58E-03
730	1.971	7.75E-03
735	1.969	7.92E-03
740	1.967	8.09E-03
745	1.965	8.26E-03
750	1.963	8.44E-03
755	1.961	8.61E-03
760	1.959	8.80E-03
765	1.957	8.98E-03
770	1.955	9.16E-03
775	1.953	9.35E-03
780	1.95	9.54E-03
785	1.948	9.74E-03
790	1.946	9.93E-03
795	1.944	1.01E-02
800	1.942	1.03E-02
805	1.94	1.05E-02
810	1.938	1.08E-02
815	1.936	1.10E-02
820	1.934	1.12E-02
825	1.932	1.14E-02
830	1.93	1.16E-02
835	1.928	1.18E-02
840	1.926	1.21E-02
845	1.924	1.23E-02
850	1.922	1.25E-02
855	1.92	1.28E-02
860	1.918	1.30E-02
865	1.916	1.32E-02
870	1.914	1.35E-02
875	1.912	1.37E-02
880	1.91	1.40E-02
885	1.908	1.42E-02
890	1.906	1.45E-02
895	1.904	1.47E-02
900	1.902	1.50E-02
905	1.9	1.53E-02
910	1.898	1.55E-02
915	1.896	1.58E-02
920	1.893	1.61E-02
925	1.891	1.64E-02
930	1.889	1.67E-02
935	1.887	1.69E-02
940	1.885	1.72E-02
945	1.883	1.75E-02
950	1.881	1.78E-02
955	1.879	1.81E-02
960	1.877	1.84E-02
965	1.874	1.87E-02
970	1.872	1.91E-02
975	1.87	1.94E-02
980	1.868	1.97E-02
985	1.866	2.00E-02
990	1.864	2.03E-02
995	1.861	2.07E-02
1000	1.859	2.10E-02
1005	1.857	2.14E-02
1010	1.855	2.17E-02
1015	1.853	2.20E-02
1020	1.85	2.24E-02
1025	1.848	2.27E-02
1030	1.846	2.31E-02
1035	1.844	2.35E-02
1040	1.841	2.38E-02
1045	1.839	2.42E-02
1050	1.837	2.46E-02
1055	1.835	2.50E-02
1060	1.832	2.54E-02
1065	1.83	2.57E-02
1070	1.828	2.61E-02
1075	1.825	2.65E-02
1080	1.823	2.69E-02
1085	1.821	2.73E-02
1090	1.818	2.78E-02
1095	1.816	2.82E-02
1100	1.814	2.86E-02
1105	1.811	2.90E-02
1110	1.809	2.95E-02
1115	1.807	2.99E-02
1120	1.804	3.03E-02
1125	1.802	3.08E-02
1130	1.799	3.12E-02
1135	1.797	3.17E-02
1140	1.795	3.21E-02
1145	1.792	3.26E-02
1150	1.79	3.31E-02
1155	1.787	3.35E-02
1160	1.785	3.40E-02
1165	1.782	3.45E-02
1170	1.78	3.50E-02
1175	1.777	3.55E-02
1180	1.775	3.60E-02
1185	1.772	3.65E-02
1190	1.77	3.70E-02
1195	1.767	3.75E-02
1200	1.764	3.81E-02
1205	1.762	3.86E-02
1210	1.759	3.91E-02
1215	1.757	3.97E-02
1220	1.754	4.02E-02
1225	1.752	4.08E-02
1230	1.749	4.13E-02
1235	1.746	4.19E-02
1240	1.744	4.25E-02
1245	1.741	4.30E-02
1250	1.738	4.36E-02
1255	1.736	4.42E-02
1260	1.733	4.48E-02
1265	1.73	4.54E-02
1270	1.727	4.60E-02
1275	1.725	4.66E-02
1280	1.722	4.72E-02
1285	1.719	4.79E-02
1290	1.716	4.85E-02
1295	1.714	4.91E-02
1300	1.711	4.98E-02
1305	1.708	5.04E-02
1310	1.705	5.11E-02
1315	1.702	5.17E-02
1320	1.7	5.24E-02
1325	1.697	5.31E-02
1330	1.694	5.38E-02
1335	1.691	5.45E-02
1340	1.688	5.52E-02
1345	1.685	5.59E-02
1350	1.682	5.66E-02
1355	1.679	5.73E-02
1360	1.676	5.80E-02
1365	1.673	5.88E-02
1370	1.67	5.95E-02
1375	1.667	6.03E-02
1380	1.664	6.10E-02
1385	1.661	6.18E-02
1390	1.658	6.26E-02
1395	1.655	6.34E-02
1400	1.652	6.42E-02
1405	1.649	6.50E-02
1410	1.646	6.58E-02
1415	1.643	6.66E-02
1420	1.64	6.74E-02
1425	1.637	6.82E-02
1430	1.634	6.91E-02
1435	1.631	6.99E-02
1440	1.627	7.08E-02
1445	1.624	7.17E-02
1450	1.621	7.25E-02
1455	1.618	7.34E-02
1460	1.615	7.43E-02
1465	1.611	7.52E-02
1470	1.608	7.61E-02
1475	1.605	7.71E-02
1480	1.602	7.80E-02
1485	1.598	7.89E-02
1490	1.595	7.99E-02
1495	1.592	8.09E-02
1500	1.588	8.18E-02
1505	1.585	8.28E-02
1510	1.582	8.38E-02
1515	1.578	8.48E-02
1520	1.575	8.58E-02
1525	1.572	8.68E-02
1530	1.568	8.79E-02
1535	1.565	8.89E-02
1540	1.561	9.00E-02
1545	1.558	9.10E-02
1550	1.554	9.21E-02
1555	1.551	9.32E-02
1560	1.547	9.43E-02
1565	1.544	9.54E-02
1570	1.54	9.65E-02
1575	1.537	9.77E-02
1580	1.533	9.88E-02
1585	1.529	1.00E-01
1590	1.526	0.1011
1595	1.522	0.1023
1600	1.519	0.1035
1605	1.515	0.1047
1610	1.511	0.1059
1615	1.507	0.1072
1620	1.504	0.1084
1625	1.5	0.1097
1630	1.496	0.111
1635	1.493	0.1122
1640	1.489	0.1135
1645	1.485	0.1149
1650	1.481	0.1162
1655	1.477	0.1175
1660	1.473	0.1189
1665	1.47	0.1203
1670	1.466	0.1216
1675	1.462	0.123
1680	1.458	0.1245
1685	1.454	0.1259
1690	1.45	0.1273
1695	1.446	0.1288
1700	1.442	0.1303
1705	1.438	0.1318
1710	1.434	0.1333
1715	1.43	0.1348
1720	1.426	0.1363
1725	1.422	0.1379
1730	1.418	0.1395
1735	1.414	0.1411
1740	1.409	0.1427
1745	1.405	0.1443
1750	1.401	0.146
1755	1.397	0.1476
1760	1.393	0.1493
1765	1.389	0.151
1770	1.384	0.1528
1775	1.38	0.1545
1780	1.376	0.1563
1785	1.371	0.158
1790	1.367	0.1599
1795	1.363	0.1617
1800	1.358	0.1635
1805	1.354	0.1654
1810	1.35	0.1673
1815	1.345	0.1692
1820	1.341	0.1711
1825	1.336	0.1731
1830	1.332	0.1751
1835	1.327	0.1771
1840	1.323	0.1791
1845	1.318	0.1811
1850	1.314	0.1832
1855	1.309	0.1853
1860	1.305	0.1874
1865	1.3	0.1896
1870	1.295	0.1917
1875	1.291	0.1939
1880	1.286	0.1962
1885	1.281	0.1984
1890	1.277	0.2007
1895	1.272	0.203
1900	1.267	0.2053
1905	1.262	0.2077
1910	1.258	0.2101
1915	1.253	0.2125
1920	1.248	0.215
1925	1.243	0.2175
1930	1.238	0.22
1935	1.233	0.2225
1940	1.228	0.2251
1945	1.223	0.2277
1950	1.218	0.2303
1955	1.213	0.233
1960	1.208	0.2357
1965	1.203	0.2385
1970	1.198	0.2413
1975	1.193	0.2441
1980	1.188	0.2469
1985	1.183	0.2498
1990	1.178	0.2527
1995	1.173	0.2557
2000	1.168	0.2587

File: material_parameters/ITO_Holman_4.9e20.txt
wavelength	n	k
250	2.323	0.3236
255	2.316	0.3012
260	2.309	0.2799
265	2.301	0.2597
270	2.292	0.2405
275	2.284	0.2223
280	2.275	0.2051
285	2.265	0.1888
290	2.256	0.1734
295	2.246	0.1588
300	2.236	0.145
305	2.226	0.1321
310	2.216	0.1199
315	2.205	0.1084
320	2.195	9.76E-02
325	2.185	8.76E-02
330	2.174	7.82E-02
335	2.164	6.94E-02
340	2.153	6.13E-02
345	2.143	5.37E-02
350	2.132	4.68E-02
355	2.122	4.04E-02
360	2.112	3.46E-02
365	2.101	2.94E-02
370	2.091	2.46E-02
375	2.081	2.04E-02
380	2.071	1.67E-02
385	2.062	1.34E-02
390	2.052	1.06E-02
395	2.043	8.35E-03
400	2.034	6.51E-03
405	2.025	5.11E-03
410	2.016	4.15E-03
415	2.008	3.62E-03
420	2	3.50E-03
425	1.993	3.64E-03
430	1.986	3.78E-03
435	1.979	3.92E-03
440	1.973	4.07E-03
445	1.967	4.22E-03
450	1.961	4.38E-03
455	1.956	4.54E-03
460	1.95	4.71E-03
465	1.945	4.88E-03
470	1.94	5.05E-03
475	1.935	5.22E-03
480	1.93	5.40E-03
485	1.925	5.59E-03
490	1.92	5.77E-03
495	1.916	5.97E-03
500	1.911	6.17E-03
505	1.907	6.37E-03
510	1.902	6.57E-03
515	1.898	6.78E-03
520	1.893	7.00E-03
525	1.889	7.22E-03
530	1.885	7.44E-03
535	1.881	7.67E-03
540	1.876	7.91E-03
545	1.872	8.14E-03
550	1.868	8.39E-03
555	1.864	8.64E-03
560	1.86	8.89E-03
565	1.856	9.15E-03
570	1.852	9.42E-03
575	1.848	9.69E-03
580	1.844	9.96E-03
585	1.84	1.02E-02
590	1.836	1.05E-02
595	1.832	1.08E-02
600	1.828	1.11E-02
605	1.824	1.14E-02
610	1.82	1.17E-02
615	1.816	1.21E-02
620	1.812	1.24E-02
625	1.808	1.27E-02
630	1.804	1.30E-02
635	1.801	1.34E-02
640	1.797	1.37E-02
645	1.793	1.41E-02
650	1.789	1.44E-02
655	1.785	1.48E-02
660	1.781	1.52E-02
665	1.777	1.56E-02
670	1.773	1.60E-02
675	1.769	1.63E-02
680	1.765	1.68E-02
685	1.761	1.72E-02
690	1.757	1.76E-02
695	1.753	1.80E-02
700	1.749	1.84E-02
705	1.745	1.89E-02
710	1.741	1.93E-02
715	1.737	1.98E-02
720	1.733	2.02E-02
725	1.729	2.07E-02
730	1.724	2.12E-02
735	1.72	2.17E-02
740	1.716	2.22E-02
745	1.712	2.27E-02
750	1.708	2.32E-02
755	1.704	2.37E-02
760	1.699	2.43E-02
765	1.695	2.48E-02
770	1.691	2.53E-02
775	1.687	2.59E-02
780	1.682	2.65E-02
785	1.678	2.71E-02
790	1.674	2.76E-02
795	1.669	2.82E-02
800	1.665	2.88E-02
805	1.66	2.95E-02
810	1.656	3.01E-02
815	1.651	3.07E-02
820	1.647	3.14E-02
825	1.642	3.21E-02
830	1.638	3.27E-02
835	1.633	3.34E-02
840	1.628	3.41E-02
845	1.624	3.48E-02
850	1.619	3.55E-02
855	1.614	3.63E-02
860	1.61	3.70E-02
865	1.605	3.78E-02
870	1.6	3.85E-02
875	1.595	3.93E-02
880	1.59	4.01E-02
885	1.586	4.09E-02
890	1.581	4.18E-02
895	1.576	4.26E-02
900	1.571	4.34E-02
905	1.566	4.43E-02
910	1.561	4.52E-02
915	1.556	4.61E-02
920	1.55	4.70E-02
925	1.545	4.79E-02
930	1.54	4.88E-02
935	1.535	4.98E-02
940	1.53	5.08E-02
945	1.524	5.18E-02
950	1.519	5.28E-02
955	1.514	5.38E-02
960	1.508	5.48E-02
965	1.503	5.59E-02
970	1.497	5.70E-02
975	1.492	5.80E-02
980	1.486	5.92E-02
985	1.48	6.03E-02
990	1.475	6.14E-02
995	1.469	6.26E-02
1000	1.463	6.38E-02
1005	1.458	6.50E-02
1010	1.452	6.62E-02
1015	1.446	6.75E-02
1020	1.44	6.88E-02
1025	1.434	7.01E-02
1030	1.428	7.14E-02
1035	1.422	7.27E-02
1040	1.416	7.41E-02
1045	1.41	7.55E-02
1050	1.404	7.69E-02
1055	1.397	7.83E-02
1060	1.391	7.98E-02
1065	1.385	8.13E-02
1070	1.378	8.28E-02
1075	1.372	8.44E-02
1080	1.365	8.60E-02
1085	1.359	8.76E-02
1090	1.352	8.92E-02
1095	1.346	9.09E-02
1100	1.339	9.26E-02
1105	1.332	9.43E-02
1110	1.325	9.61E-02
1115	1.318	9.78E-02
1120	1.312	9.97E-02
1125	1.305	0.1015
1130	1.298	0.1034
1135	1.29	0.1054
1140	1.283	0.1074
1145	1.276	0.1094
1150	1.269	0.1114
1155	1.262	0.1135
1160	1.254	0.1157
1165	1.247	0.1179
1170	1.239	0.1201
1175	1.232	0.1224
1180	1.224	0.1247
1185	1.216	0.1271
1190	1.208	0.1295
1195	1.201	0.132
1200	1.193	0.1345
1205	1.185	0.1371
1210	1.177	0.1397
1215	1.168	0.1424
1220	1.16	0.1452
1225	1.152	0.148
1230	1.144	0.1509
1235	1.135	0.1539
1240	1.127	0.1569
1245	1.118	0.16
1250	1.109	0.1632
1255	1.101	0.1664
1260	1.092	0.1698
1265	1.083	0.1732
1270	1.074	0.1767
1275	1.065	0.1803
1280	1.056	0.184
1285	1.046	0.1877
1290	1.037	0.1916
1295	1.028	0.1956
1300	1.018	0.1997
1305	1.009	0.2039
1310	0.9991	0.2082
1315	0.9893	0.2126
1320	0.9795	0.2171
1325	0.9696	0.2218
1330	0.9596	0.2266
1335	0.9496	0.2316
1340	0.9394	0.2367
1345	0.9292	0.2419
1350	0.9189	0.2474
1355	0.9085	0.2529
1360	0.8981	0.2587
1365	0.8875	0.2646
1370	0.8769	0.2707
1375	0.8663	0.277
1380	0.8556	0.2835
1385	0.8448	0.2902
1390	0.8339	0.2971
1395	0.8231	0.3042
1400	0.8122	0.3116
1405	0.8012	0.3192
1410	0.7903	0.327
1415	0.7793	0.3351
1420	0.7683	0.3434
1425	0.7573	0.352
1430	0.7464	0.3609
1435	0.7355	0.3701
1440	0.7246	0.3795
1445	0.7138	0.3892
1450	0.7031	0.3991
1455	0.6925	0.4094
1460	0.682	0.4199
1465	0.6716	0.4307
1470	0.6614	0.4418
1475	0.6513	0.4532
1480	0.6414	0.4648
1485	0.6317	0.4766
1490	0.6222	0.4887
1495	0.6129	0.501
1500	0.6038	0.5136
1505	0.595	0.5263
1510	0.5865	0.5392
1515	0.5782	0.5523
1520	0.5702	0.5655
1525	0.5624	0.5789
1530	0.5549	0.5923
1535	0.5477	0.6059
1540	0.5408	0.6196
1545	0.5342	0.6333
1550	0.5278	0.647
1555	0.5217	0.6608
1560	0.5159	0.6747
1565	0.5103	0.6885
1570	0.5049	0.7023
1575	0.4998	0.7162
1580	0.495	0.73
1585	0.4903	0.7437
1590	0.4859	0.7575
1595	0.4817	0.7711
1600	0.4777	0.7848
1605	0.4739	0.7984
1610	0.4703	0.8119
1615	0.4668	0.8253
1620	0.4636	0.8387
1625	0.4605	0.8521
1630	0.4575	0.8653
1635	0.4547	0.8785
1640	0.4521	0.8916
1645	0.4496	0.9046
1650	0.4472	0.9175
1655	0.4449	0.9304
1660	0.4428	0.9432
1665	0.4408	0.9559
1670	0.4389	0.9685
1675	0.4371	0.9811
1680	0.4354	0.9935
1685	0.4338	1.006
1690	0.4323	1.018
1695	0.4308	1.03
1700	0.4295	1.043
1705	0.4283	1.055
1710	0.4271	1.067
1715	0.426	1.079
1720	0.4249	1.091
1725	0.424	1.102
1730	0.4231	1.114
1735	0.4223	1.126
1740	0.4215	1.137
1745	0.4208	1.149
1750	0.4201	1.16
1755	0.4195	1.172
1760	0.419	1.183
1765	0.4185	1.194
1770	0.418	1.205
1775	0.4176	1.217
1780	0.4173	1.228
1785	0.417	1.239
1790	0.4167	1.25
1795	0.4165	1.261
1800	0.4163	1.271
1805	0.4161	1.282
1810	0.416	1.293
1815	0.4159	1.304
1820	0.4159	1.314
1825	0.4159	1.325
1830	0.4159	1.335
1835	0.416	1.346
1840	0.416	1.356
1845	0.4162	1.367
1850	0.4163	1.377
1855	0.4165	1.387
1860	0.4167	1.398
1865	0.4169	1.408
1870	0.4172	1.418
1875	0.4174	1.428
1880	0.4177	1.438
1885	0.4181	1.448
1890	0.4184	1.458
1895	0.4188	1.468
1900	0.4192	1.478
1905	0.4196	1.488
1910	0.42	1.498
1915	0.4205	1.508
1920	0.421	1.517
1925	0.4215	1.527
1930	0.422	1.537
1935	0.4225	1.547
1940	0.4231	1.556
1945	0.4236	1.566
1950	0.4242	1.575
1955	0.4248	1.585
1960	0.4254	1.594
1965	0.4261	1.604
1970	0.4267	1.613
1975	0.4274	1.623
1980	0.4281	1.632
1985	0.4288	1.641
1990	0.4295	1.65
1995	0.4302	1.66
2000	0.4309	1.669

File: material_parameters/InSb.txt
Wavelength(nm)	n	k

206.63	1.23	1.91

208.04	0.941	2.141

209.47	0.9	2.191

210.92	0.933	2.192

212.39	0.952	2.204

213.88	0.97	2.211

215.39	0.987	2.222

216.92	0.997	2.232

218.47	1.007	2.243

220.05	1.017	2.259

221.65	1.027	2.278

223.27	1.038	2.3

224.92	1.052	2.325

226.59	1.07	2.35

228.29	1.094	2.375

230.01	1.123	2.4

231.76	1.153	2.42

233.53	1.187	2.433

235.33	1.22	2.442

237.16	1.251	2.446

239.02	1.278	2.442

240.91	1.299	2.436

242.83	1.308	2.431

244.78	1.311	2.429

246.76	1.31	2.434

248.77	1.305	2.447

250.81	1.301	2.468

252.89	1.301	2.493

255.01	1.304	2.524

257.16	1.308	2.558

259.35	1.316	2.593

261.57	1.328	2.63

263.83	1.341	2.67

266.14	1.358	2.712

268.48	1.376	2.756

270.86	1.397	2.802

273.29	1.421	2.849

275.76	1.446	2.899

278.28	1.473	2.954

280.84	1.503	3.012

283.45	1.538	3.076

286.11	1.578	3.146

288.82	1.627	3.224

291.58	1.687	3.31

294.39	1.765	3.405

297.26	1.868	3.507

300.19	2.003	3.605

303.17	2.176	3.682

306.22	2.379	3.719

309.32	2.591	3.703

312.49	2.786	3.641

315.73	2.952	3.549

319.03	3.086	3.442

322.4	3.191	3.329

325.84	3.278	3.217

329.36	3.348	3.105

332.96	3.403	2.995

336.63	3.441	2.89

340.39	3.467	2.794

344.23	3.484	2.708

348.16	3.498	2.628

352.18	3.508	2.553

356.3	3.513	2.484

360.51	3.515	2.423

364.82	3.52	2.367

369.24	3.527	2.307

373.76	3.527	2.244

378.4	3.518	2.184

383.15	3.5	2.132

388.03	3.479	2.088

393.03	3.454	2.049

398.16	3.428	2.022

403.43	3.402	2.005

408.83	3.38	1.996

414.39	3.363	1.994

420.1	3.351	1.996

425.96	3.343	2.002

432	3.34	2.012

438.21	3.341	2.025

444.59	3.347	2.041

451.17	3.357	2.058

457.94	3.373	2.079

464.92	3.395	2.102

472.12	3.424	2.128

479.55	3.461	2.155

487.21	3.506	2.184

495.11	3.563	2.218

503.29	3.639	2.251

511.73	3.743	2.282

520.46	3.892	2.276

529.5	4.036	2.187

538.85	4.11	2.062

548.54	4.133	1.957

558.59	4.136	1.879

569.01	4.134	1.825

579.83	4.132	1.789

591.07	4.137	1.769

602.75	4.151	1.763

614.9	4.178	1.768

627.55	4.224	1.787

640.74	4.302	1.824

654.49	4.467	1.879

668.84	4.766	1.78

683.84	4.906	1.484

699.52	4.885	1.233

715.94	4.815	1.052

733.15	4.735	0.925

751.21	4.657	0.828

770.18	4.585	0.762

790.13	4.516	0.711

811.15	4.455	0.665

833.31	4.408	0.626

856.72	4.393	0.537

881.48	4.398	0.42

907.71	4.38	0.358

935.55	4.35	0.328

965.16	4.315	0.315

996.7	4.279	0.314

1030.37	4.243	0.319

1066.4	4.209	0.326

1105.04	4.181	0.329

1146.58	4.16	0.322

1191.37	4.149	0.301

1239.8	4.15	0.26

1653.07	4.04	0.16

File: material_parameters/Mathieu_ITO.txt
nm	n	k
250.000000	2.344001	0.657539	
260.000000	2.368030	0.599052	
270.000000	2.385390	0.542043	
280.000000	2.396710	0.487052	
290.000000	2.402607	0.434499	
300.000000	2.403679	0.384709	
310.000000	2.400491	0.337926	
320.000000	2.393579	0.294328	
330.000000	2.383441	0.254042	
340.000000	2.370546	0.217156	
350.000000	2.355333	0.183725	
360.000000	2.338219	0.153782	
370.000000	2.319602	0.127344	
380.000000	2.299869	0.104415	
390.000000	2.279408	0.084991	
400.000000	2.258615	0.069059	
410.000000	2.237919	0.056604	
420.000000	2.217806	0.047599	
430.000000	2.198896	0.042012	
440.000000	2.182297	0.039758	
450.000000	2.169248	0.038732	
460.000000	2.158235	0.037708	
470.000000	2.148615	0.036701	
480.000000	2.140059	0.035718	
490.000000	2.132356	0.034766	
500.000000	2.125356	0.033846	
510.000000	2.118949	0.032960	
520.000000	2.113047	0.032109	
530.000000	2.107583	0.031294	
540.000000	2.102502	0.030515	
550.000000	2.097757	0.029771	
560.000000	2.093310	0.029061	
570.000000	2.089130	0.028385	
580.000000	2.085189	0.027741	
590.000000	2.081462	0.027130	
600.000000	2.077930	0.026549	
610.000000	2.074575	0.025998	
620.000000	2.071380	0.025475	
630.000000	2.068333	0.024980	
640.000000	2.065420	0.024511	
650.000000	2.062631	0.024069	
660.000000	2.059956	0.023650	
670.000000	2.057386	0.023255	
680.000000	2.054913	0.022883	
690.000000	2.052530	0.022533	
700.000000	2.050230	0.022204	
710.000000	2.048007	0.021895	
720.000000	2.045857	0.021606	
730.000000	2.043774	0.021335	
740.000000	2.041754	0.021083	
750.000000	2.039792	0.020848	
760.000000	2.037884	0.020629	
770.000000	2.036027	0.020427	
780.000000	2.034219	0.020241	
790.000000	2.032455	0.020070	
800.000000	2.030733	0.019913	
810.000000	2.029050	0.019771	
820.000000	2.027405	0.019643	
830.000000	2.025794	0.019527	
840.000000	2.024216	0.019425	
850.000000	2.022668	0.019336	
860.000000	2.021150	0.019259	
870.000000	2.019659	0.019194	
880.000000	2.018193	0.019140	
890.000000	2.016751	0.019098	
900.000000	2.015332	0.019067	
910.000000	2.013935	0.019047	
920.000000	2.012558	0.019037	
930.000000	2.011199	0.019038	
940.000000	2.009859	0.019048	
950.000000	2.008536	0.019069	
960.000000	2.007229	0.019100	
970.000000	2.005936	0.019140	
980.000000	2.004658	0.019189	
990.000000	2.003394	0.019248	
1000.000000	2.002141	0.019315

File: material_parameters/Mathieu_measured_ITO.txt
nm	n	k
250	2.231251	0.441691
260	2.203069	0.442846
270	2.192317	0.474999
280	2.231507	0.524501
290	2.330437	0.533651
300	2.424421	0.463603
310	2.459945	0.360447
320	2.450969	0.27087
330	2.423128	0.204229
340	2.389827	0.155939
350	2.356268	0.120617
360	2.324254	0.094495
370	2.294362	0.075169
371.200775	2.290926	0.073225
372.777283	2.286465	0.070785
374.353821	2.282063	0.068466
375.93042	2.277718	0.066265
377.50708	2.273433	0.064178
379.083801	2.269207	0.0622
380	2.266779	0.061101
380.660583	2.265041	0.06033
382.237427	2.260936	0.058563
383.814331	2.256892	0.056897
385.391296	2.25291	0.055328
386.968292	2.248991	0.053854
388.545349	2.245136	0.052473
390	2.241639	0.051279
390.122437	2.241348	0.051182
391.699615	2.237626	0.049979
393.276825	2.233974	0.048861
394.854065	2.230395	0.047827
396.431396	2.226892	0.046874
398.008759	2.223472	0.046
399.586182	2.220146	0.045204
400	2.219293	0.045005
401.163635	2.216934	0.044455
402.74115	2.213811	0.043732
404.318695	2.210765	0.043033
405.896301	2.207788	0.042357
407.473938	2.204877	0.041703
409.051636	2.202026	0.041071
410	2.20034	0.040701
410.629395	2.199232	0.040459
412.207184	2.196492	0.039867
413.784973	2.193804	0.039294
415.362854	2.191165	0.038739
416.940765	2.188574	0.038202
418.518707	2.186027	0.037681
420	2.183677	0.037207
420.09668	2.183525	0.037177
421.674713	2.181064	0.036688
423.252777	2.178644	0.036214
424.830902	2.176262	0.035754
426.409027	2.173919	0.035308
427.987213	2.171611	0.034876
429.56543	2.169339	0.034456
430	2.16872	0.034343
431.143707	2.167101	0.034048
432.721985	2.164896	0.033653
434.300293	2.162723	0.033269
435.878662	2.160581	0.032896
437.457031	2.158469	0.032534
439.035492	2.156386	0.032181
440	2.155128	0.031971
440.613922	2.154332	0.031839
442.192444	2.152305	0.031507
443.770935	2.150305	0.031184
445.349457	2.14833	0.03087
446.92807	2.146382	0.030564
448.506653	2.144457	0.030267
450	2.142659	0.029994
450.085297	2.142557	0.029979
451.663971	2.14068	0.029698
453.242615	2.138826	0.029424
454.82135	2.136993	0.029158
456.400085	2.135183	0.0289
457.978851	2.133393	0.028648
459.557617	2.131624	0.028403
460	2.131132	0.028335
461.136414	2.129874	0.028164
462.715271	2.128145	0.027932
464.294098	2.126434	0.027706
465.872986	2.124741	0.027486
467.451843	2.123067	0.027272
469.030823	2.12141	0.027064
470	2.120401	0.026939
470.609711	2.11977	0.026861
472.18866	2.118147	0.026663
473.767639	2.116541	0.026471
475.346619	2.11495	0.026283
476.925629	2.113375	0.026101
478.504639	2.111816	0.025923
480	2.110353	0.025759
480.083679	2.110271	0.02575
481.66275	2.108741	0.025581
483.241791	2.107225	0.025417
484.820892	2.105723	0.025258
486.399994	2.104234	0.025102
487.979095	2.102759	0.02495
489.558197	2.101297	0.024803
490	2.10089	0.024762
491.137299	2.099847	0.024659
492.716461	2.09841	0.02452
494.295593	2.096985	0.024383
495.874756	2.095572	0.024251
497.453918	2.094171	0.024122
499.033051	2.092781	0.023996
500	2.091935	0.023921
500.612244	2.091402	0.023874
502.191467	2.090034	0.023755
503.770599	2.088676	0.02364
505.349792	2.087329	0.023527
506.929016	2.085992	0.023418
508.508209	2.084666	0.023311
510	2.083421	0.023214
510.087402	2.083349	0.023208
511.666595	2.082041	0.023107
513.245789	2.080743	0.02301
514.825073	2.079454	0.022915
516.404236	2.078174	0.022822
517.983459	2.076903	0.022733
519.562622	2.075641	0.022646
520	2.075293	0.022622
521.141846	2.074387	0.022561
522.721069	2.073141	0.022479
524.300232	2.071903	0.0224
525.879456	2.070673	0.022323
527.458618	2.069452	0.022248
529.037842	2.068237	0.022175
530	2.067501	0.022132
530.617004	2.06703	0.022105
532.196167	2.065831	0.022037
533.77533	2.064639	0.021971
535.354492	2.063453	0.021907
536.933655	2.062275	0.021846
538.512817	2.061103	0.021786
540	2.060005	0.021732
540.091919	2.059938	0.021729
541.671021	2.058779	0.021673
543.250122	2.057627	0.02162
544.829224	2.056481	0.021568
546.408325	2.055341	0.021518
547.987427	2.054207	0.02147
549.566528	2.053079	0.021424
550	2.05277	0.021412
551.145569	2.051956	0.02138
552.724548	2.05084	0.021338
554.303589	2.049729	0.021297
555.882568	2.048623	0.021258
557.461548	2.047522	0.021221
559.040527	2.046427	0.021185
560	2.045764	0.021164
560.619507	2.045337	0.021151
562.198425	2.044251	0.021119
563.777344	2.043171	0.021088
565.356262	2.042096	0.021059
566.93512	2.041025	0.021031
568.513977	2.039959	0.021005
570	2.03896	0.020982
570.092773	2.038897	0.02098
571.67157	2.03784	0.020957
573.250366	2.036787	0.020935
574.829102	2.035738	0.020915
576.407837	2.034694	0.020896
577.986572	2.033654	0.020879
579.565247	2.032617	0.020863
580	2.032333	0.020859
581.143921	2.031585	0.020848
582.722534	2.030557	0.020835
584.301147	2.029532	0.020823
585.8797	2.028511	0.020812
587.458252	2.027493	0.020803
589.036743	2.02648	0.020795
590	2.025863	0.020791
590.615234	2.025469	0.020788
592.193726	2.024462	0.020783
593.772095	2.023459	0.020778
595.350464	2.022459	0.020775
596.928833	2.021462	0.020774
598.507202	2.020468	0.020773
600	2.019531	0.020773
600.085449	2.019477	0.020773
601.663696	2.018489	0.020775
603.241943	2.017504	0.020778
604.820129	2.016523	0.020782
606.398254	2.015543	0.020787
607.976379	2.014567	0.020794
609.554443	2.013594	0.020801
610	2.013319	0.020804
611.132446	2.012623	0.02081
612.710449	2.011655	0.02082
614.288391	2.010689	0.02083
615.866333	2.009726	0.020842
617.444214	2.008765	0.020855
619.021973	2.007807	0.020869
620	2.007215	0.020878
620.599731	2.006851	0.020884
622.177551	2.005898	0.0209
623.755249	2.004946	0.020917
625.332886	2.003997	0.020935
626.910461	2.003051	0.020954
628.488037	2.002106	0.020975
630	2.001202	0.020995
630.065552	2.001163	0.020996
631.643005	2.000222	0.021018
633.220398	1.999284	0.021041
634.797791	1.998347	0.021065
636.375122	1.997412	0.02109
637.952393	1.996479	0.021116
639.529602	1.995548	0.021143
640	1.99527	0.021151
641.10675	1.994618	0.021171
642.683899	1.993691	0.0212
644.260925	1.992765	0.02123
645.837952	1.99184	0.02126
647.414917	1.990918	0.021292
648.991821	1.989996	0.021324
650	1.989408	0.021346
650.568665	1.989077	0.021358
652.145447	1.988159	0.021392
653.722168	1.987242	0.021427
655.298828	1.986327	0.021464
656.875488	1.985413	0.021501
658.452026	1.984501	0.021539
660	1.983606	0.021577
660.028503	1.983589	0.021577
661.60498	1.982679	0.021617
663.181335	1.981771	0.021658
664.75769	1.980864	0.021699
666.333923	1.979957	0.021741
667.910156	1.979052	0.021784
669.486267	1.978149	0.021828
670	1.977854	0.021843
671.062378	1.977246	0.021873
672.638306	1.976344	0.021919
674.214294	1.975443	0.021965
675.790161	1.974544	0.022012
677.365967	1.973645	0.022061
678.941772	1.972748	0.02211
680	1.972145	0.022143
680.517456	1.971851	0.022159
682.093018	1.970955	0.02221
683.668579	1.97006	0.022261
685.244019	1.969166	0.022314
686.819458	1.968273	0.022367
688.394775	1.96738	0.02242
689.970032	1.966488	0.022475
690	1.966471	0.022476
691.545227	1.965597	0.02253
693.1203	1.964707	0.022587
694.695374	1.963817	0.022644
696.270325	1.962928	0.022702
697.845215	1.96204	0.02276
699.420044	1.961152	0.02282
700	1.960826	0.022842
700.994751	1.960265	0.02288
702.569458	1.959379	0.022941
704.144043	1.958493	0.023002
705.718567	1.957607	0.023065
707.29303	1.956722	0.023128
708.86731	1.955838	0.023192
710	1.955202	0.023239
710.441589	1.954954	0.023257
712.015808	1.954071	0.023322
713.589966	1.953187	0.023389
715.16394	1.952305	0.023456
716.737915	1.951422	0.023524
718.311768	1.95054	0.023592
719.885559	1.949659	0.023662
720	1.949595	0.023667
721.45929	1.948777	0.023732
723.032837	1.947896	0.023803
724.606384	1.947016	0.023874
726.179871	1.946135	0.023947
727.753235	1.945255	0.02402
729.326477	1.944375	0.024094
730	1.943998	0.024125
730.899658	1.943495	0.024168
732.472778	1.942615	0.024244
734.045776	1.941736	0.02432
735.618713	1.940856	0.024396
737.191528	1.939977	0.024474
738.764282	1.939098	0.024552
740	1.938408	0.024614
740.336853	1.938219	0.024631
741.909424	1.93734	0.024711
743.481873	1.936462	0.024792
745.05426	1.935583	0.024873
746.626526	1.934704	0.024955
748.198669	1.933825	0.025038
749.770752	1.932947	0.025121
750	1.932819	0.025133
751.342712	1.932068	0.025205
752.914612	1.931189	0.02529
754.48645	1.93031	0.025376
756.058105	1.929431	0.025462
757.6297	1.928553	0.025549
759.201172	1.927673	0.025637
760	1.927227	0.025682
760.772583	1.926794	0.025726
762.343872	1.925915	0.025815
763.915039	1.925036	0.025905
765.486145	1.924156	0.025995
767.057068	1.923277	0.026087
768.627991	1.922397	0.026179
770	1.921628	0.02626
770.19873	1.921517	0.026272
771.769409	1.920636	0.026366
773.339966	1.919756	0.02646
774.910461	1.918875	0.026555
776.480835	1.917994	0.026651
778.051025	1.917113	0.026747
779.621216	1.916232	0.026844
780	1.916019	0.026868
781.191223	1.91535	0.026942
782.761108	1.914468	0.027041
784.330933	1.913586	0.02714
785.900635	1.912703	0.02724
787.470215	1.91182	0.027341
789.039673	1.910937	0.027443
790	1.910396	0.027505
790.60907	1.910053	0.027545
792.178345	1.909169	0.027648
793.747437	1.908285	0.027752
795.316467	1.9074	0.027856
796.885376	1.906515	0.027961
798.454224	1.90563	0.028067
800	1.904757	0.028172
800.022827	1.904744	0.028173
801.591431	1.903857	0.028281
803.159851	1.902971	0.028389
804.728149	1.902083	0.028497
806.296387	1.901196	0.028607
807.864441	1.900307	0.028717
809.432434	1.899419	0.028828
810	1.899097	0.028868
811.000305	1.89853	0.02894
812.567993	1.89764	0.029052
814.13562	1.89675	0.029165
815.703064	1.895859	0.029279
817.270447	1.894968	0.029393
818.837708	1.894076	0.029508
820	1.893414	0.029594
820.404785	1.893184	0.029624
821.971802	1.892291	0.029741
823.538696	1.891397	0.029858
825.105347	1.890504	0.029977
826.671997	1.889609	0.030095
828.238464	1.888714	0.030215
829.80481	1.887818	0.030335
830	1.887706	0.03035
831.370972	1.886922	0.030456
832.937134	1.886025	0.030578
834.503052	1.885127	0.030701
836.06897	1.884229	0.030824
837.634583	1.88333	0.030948
839.200195	1.88243	0.031072
840	1.88197	0.031136
840.765625	1.88153	0.031198
842.330872	1.880629	0.031324
843.896118	1.879728	0.031451
845.461121	1.878825	0.031578
847.026001	1.877922	0.031707
848.590698	1.877019	0.031836
850	1.876204	0.031953
850.155396	1.876114	0.031966
851.719849	1.875209	0.032096
853.28418	1.874303	0.032227
854.84845	1.873397	0.032359
856.412476	1.87249	0.032492
857.97644	1.871581	0.032626
859.540222	1.870673	0.03276
860	1.870405	0.0328
861.103821	1.869763	0.032895
862.667358	1.868853	0.033031
864.230774	1.867942	0.033167
865.793945	1.86703	0.033304
867.357056	1.866117	0.033442
868.919922	1.865204	0.033581
870	1.864572	0.033677
870.482727	1.864289	0.03372
872.04541	1.863374	0.033861
873.60791	1.862458	0.034002
875.170227	1.861541	0.034143
876.732422	1.860624	0.034286
878.294556	1.859705	0.034429
879.856445	1.858786	0.034573
880	1.858702	0.034586
881.418152	1.857866	0.034718
882.979797	1.856945	0.034863
884.541199	1.856023	0.035009
886.102539	1.8551	0.035156
887.663696	1.854177	0.035304
889.224731	1.853252	0.035452
890	1.852793	0.035526
890.785522	1.852327	0.035602
892.346313	1.8514	0.035752
893.90686	1.850473	0.035902
895.467163	1.849545	0.036054
897.027466	1.848616	0.036206
898.587524	1.847686	0.036359
900	1.846843	0.036499
900.147461	1.846755	0.036513
901.707153	1.845824	0.036668
903.266785	1.844891	0.036823
904.826294	1.843957	0.036979
906.385559	1.843022	0.037136
907.944641	1.842087	0.037294
909.503601	1.84115	0.037453
910	1.840852	0.037503
911.062378	1.840213	0.037612
912.620972	1.839274	0.037772
914.179504	1.838335	0.037933
915.737793	1.837394	0.038094
917.296021	1.836453	0.038257
918.854004	1.83551	0.03842
920	1.834816	0.038541
920.411804	1.834567	0.038584
921.969421	1.833622	0.038749
923.526978	1.832677	0.038914
925.08429	1.83173	0.039081
926.641418	1.830783	0.039248
928.198425	1.829834	0.039416
929.755188	1.828885	0.039584
930	1.828735	0.039611
931.31189	1.827934	0.039754
932.868347	1.826982	0.039924
934.424622	1.82603	0.040095
935.980774	1.825076	0.040267
937.536743	1.824121	0.04044
939.09259	1.823165	0.040613
940	1.822607	0.040715
940.648132	1.822208	0.040788
942.203613	1.82125	0.040963
943.758911	1.820291	0.041139
945.313965	1.819331	0.041316
946.868835	1.81837	0.041493
948.423645	1.817407	0.041672
949.97821	1.816444	0.041851
950	1.81643	0.041853
951.532593	1.815479	0.042031
953.086792	1.814514	0.042212
954.640808	1.813547	0.042393
956.194641	1.812579	0.042576
957.748352	1.81161	0.042759
959.30188	1.81064	0.042943
960	1.810204	0.043026
960.855164	1.809669	0.043128
962.408325	1.808697	0.043314
963.961243	1.807723	0.043501
965.513977	1.806749	0.043688
967.066528	1.805773	0.043876
968.618958	1.804796	0.044066
970	1.803926	0.044235
970.171082	1.803818	0.044256
971.723145	1.802839	0.044446
973.275024	1.801858	0.044638
974.82666	1.800877	0.044831
976.378113	1.799894	0.045024
977.929382	1.79891	0.045218
979.480469	1.797925	0.045413
980	1.797595	0.045479
981.031372	1.796939	0.045609
982.582031	1.795951	0.045806
984.132507	1.794963	0.046003
985.682922	1.793973	0.046202
987.233032	1.792982	0.046401
988.782898	1.79199	0.046601
990	1.79121	0.046759
990.332703	1.790996	0.046803
991.882202	1.790002	0.047004
993.431519	1.789006	0.047207
994.980774	1.788009	0.047411
996.529663	1.787011	0.047615
998.07843	1.786011	0.047821
1000	1.78477	0.048077
1010	1.778273	0.049432
1012.665833	1.776531	0.0498
1016.039734	1.774321	0.050269
1019.414063	1.772103	0.050743
1020	1.771718	0.050826
1022.78894	1.769879	0.051222
1026.164307	1.767648	0.051705
1029.540161	1.765409	0.052192
1030	1.765104	0.052259
1032.916504	1.763164	0.052684
1036.293335	1.760911	0.053181
1039.670654	1.758651	0.053683
1040	1.75843	0.053732
1043.048462	1.756383	0.054189
1046.426758	1.754109	0.0547
1049.805542	1.751826	0.055215
1050	1.751695	0.055245
1053.184814	1.749537	0.055736
1056.564697	1.747239	0.056261
1059.944946	1.744935	0.056791
1060	1.744897	0.0568
1063.325684	1.742622	0.057327
1066.706909	1.740302	0.057867
1070	1.738036	0.058397
1070.088623	1.737975	0.058412
1073.470947	1.735639	0.058962
1076.853638	1.733296	0.059517
1080	1.73111	0.060037
1080.236816	1.730945	0.060077
1083.620483	1.728586	0.060642
1087.004639	1.72622	0.061212
1090	1.724118	0.061722
1090.389404	1.723845	0.061788
1093.774536	1.721462	0.062369
1097.160156	1.719071	0.062955
1100	1.71706	0.063451
1100.546265	1.716673	0.063546
1103.932861	1.714266	0.064143
1107.320068	1.71185	0.064745
1110	1.709934	0.065226
1110.707642	1.709427	0.065353
1114.095825	1.706995	0.065966
1117.484375	1.704556	0.066584
1120	1.702739	0.067047
1120.873413	1.702107	0.067209
1124.262939	1.699651	0.067838
1127.653076	1.697186	0.068474
1130	1.695474	0.068917
1131.043701	1.694712	0.069115
1134.434692	1.69223	0.069761
1137.826172	1.689739	0.070414
1140	1.688139	0.070835
1141.218262	1.68724	0.071072
1144.610718	1.684732	0.071736
1148.003662	1.682216	0.072406
1150	1.680731	0.072803
1151.397217	1.67969	0.073082
1154.79126	1.677156	0.073764
1158.185791	1.674613	0.074452
1160	1.673251	0.074822
1161.580688	1.672062	0.075146
1164.976074	1.669501	0.075847
1168.37207	1.666931	0.076553
1170	1.665696	0.076894
1171.768433	1.664353	0.077266
1175.165405	1.661765	0.077985
1178.562744	1.659168	0.07871
1180	1.658067	0.079019
1181.960693	1.656563	0.079442
1185.359131	1.653948	0.08018
1188.757935	1.651323	0.080925
1190	1.650362	0.081198
1192.157349	1.64869	0.081676
1195.557129	1.646047	0.082434
1198.95752	1.643395	0.083198
1200	1.64258	0.083434
1202.358276	1.640734	0.083969
1205.759644	1.638063	0.084747
1209.161377	1.635383	0.085532
1210	1.634721	0.085727
1212.563721	1.632693	0.086324
1215.966553	1.629994	0.087122
1219.369873	1.627285	0.087928
1220	1.626782	0.088078
1222.773682	1.624566	0.088741
1226.177856	1.621838	0.089561
1229.582642	1.6191	0.090388
1230	1.618764	0.090489
1232.987793	1.616353	0.091222
1236.393555	1.613595	0.092063
1239.799683	1.610828	0.092912
1240	1.610665	0.092962
1243.206421	1.608051	0.093769
1246.613525	1.605264	0.094633
1250	1.602484	0.095499
1250.02124	1.602467	0.095504
1253.429443	1.59966	0.096383
1256.838135	1.596842	0.09727
1260	1.594221	0.098099
1260.247314	1.594015	0.098165
1263.65686	1.591178	0.099067
1267.067017	1.58833	0.099977
1270	1.585873	0.100767
1270.477661	1.585473	0.100896
1273.888672	1.582605	0.101822
1277.300293	1.579726	0.102757
1280	1.577442	0.103502
1280.71228	1.576838	0.103699
1284.124878	1.573939	0.10465
1287.537964	1.571029	0.10561
1290	1.568924	0.106307
1290.951416	1.568109	0.106577
1294.365479	1.565179	0.107554
1297.780029	1.562238	0.108539
1300	1.56032	0.109184
1301.195068	1.559286	0.109532
1304.610596	1.556324	0.110535
1308.026489	1.553351	0.111546
1310	1.551628	0.112134
1311.442993	1.550367	0.112566
1314.859863	1.547372	0.113595
1318.277344	1.544367	0.114633
1320	1.542848	0.11516
1321.695313	1.541351	0.115681
1325.113647	1.538324	0.116738
1328.532593	1.535286	0.117804
1330	1.533979	0.118264
1331.951904	1.532237	0.118879
1335.371826	1.529177	0.119964
1338.792236	1.526106	0.121059
1340	1.525019	0.121448
1342.213135	1.523023	0.122163
1345.634521	1.51993	0.123277
1349.056274	1.516826	0.124402
1350	1.515967	0.124713
1352.478638	1.51371	0.125536
1355.901367	1.510583	0.12668
1359.324707	1.507444	0.127835
1360	1.506824	0.128064
1362.748413	1.504295	0.129
1366.172729	1.501133	0.130175
1369.597412	1.497961	0.131361
1370	1.497587	0.131501
1373.022705	1.494777	0.132557
1376.448486	1.491581	0.133764
1379.874756	1.488374	0.134983
1380	1.488256	0.135027
1383.301392	1.485155	0.136212
1386.728638	1.481925	0.137452
1390	1.478831	0.138646
1390.15625	1.478683	0.138703
1393.584473	1.475429	0.139966
1397.013062	1.472163	0.14124
1400	1.469309	0.142359
1400.442139	1.468886	0.142526
1403.871826	1.465597	0.143823
1407.302002	1.462296	0.145132
1410	1.459691	0.14617
1410.732666	1.458983	0.146453
1414.163696	1.455658	0.147787
1417.595215	1.452321	0.149132
1420	1.449976	0.150082
1421.027344	1.448972	0.15049
1424.459839	1.445611	0.15186
1427.892822	1.442238	0.153242
1430	1.440162	0.154097
1431.326416	1.438853	0.154638
1434.760498	1.435455	0.156046
1438.194946	1.432046	0.157468
1440	1.430249	0.15822
1441.630005	1.428624	0.158902
1445.06543	1.42519	0.16035
1448.501343	1.421744	0.161811
1450	1.420237	0.162452
1451.937744	1.418285	0.163286
1455.374756	1.414814	0.164774
1458.812256	1.411331	0.166277
1460	1.410124	0.166799
1462.250122	1.407835	0.167793
1465.688477	1.404327	0.169324
1469.127319	1.400806	0.170869
1470	1.399911	0.171263
1472.56665	1.397273	0.172428
1476.006592	1.393728	0.174003
1479.447021	1.390169	0.175592
1480	1.389596	0.175849
1482.887817	1.386599	0.177196
1486.329102	1.383015	0.178815
1489.770874	1.379419	0.18045
1490	1.37918	0.180559
1493.213135	1.375811	0.1821
1496.656006	1.37219	0.183766
1500	1.368661	0.1854
1500.099243	1.368556	0.185448
1503.542969	1.364909	0.187146
1506.987183	1.36125	0.188861
1510	1.358039	0.190374
1510.431885	1.357578	0.190592
1513.877075	1.353894	0.192339
1517.322754	1.350196	0.194104
1520	1.347315	0.195486
1520.768921	1.346486	0.195885
1524.215576	1.342764	0.197684
1527.662842	1.339028	0.1995
1530	1.336488	0.200742
1531.110474	1.33528	0.201335
1534.558472	1.331519	0.203186
1538.00708	1.327745	0.205057
1540	1.325559	0.206145
1541.456299	1.323959	0.206945
1544.905762	1.32016	0.208852
1548.355835	1.316348	0.210778
1550	1.314527	0.211702
1551.806396	1.312523	0.212723
1555.257446	1.308686	0.214687
1558.708984	1.304836	0.21667
1560	1.303393	0.217417
1562.161011	1.300974	0.218674
1565.613525	1.297099	0.220697
1569.066528	1.293211	0.22274
1570	1.292158	0.223296
1572.519897	1.28931	0.224804
1575.973877	1.285397	0.226889
1579.428345	1.281472	0.228995
1580	1.280821	0.229345
1582.883179	1.277534	0.231122
1586.338623	1.273584	0.23327
1589.794556	1.269621	0.23544
1590	1.269385	0.23557
1593.250854	1.265646	0.237632
1596.707764	1.261659	0.239847
1600	1.257851	0.241977
1600.165161	1.257659	0.242084
1603.622925	1.253648	0.244344
1607.081299	1.249624	0.246627
1610	1.246219	0.248572
1610.540161	1.245588	0.248933
1613.99939	1.24154	0.251264
1617.459229	1.237481	0.253618
1620	1.234492	0.255362
1620.919434	1.233409	0.255996
1624.380127	1.229326	0.2584
1627.841431	1.225231	0.260828
1630	1.222672	0.262355
1631.303101	1.221125	0.263281
1634.765381	1.217008	0.26576
1638.228027	1.212879	0.268265
1640	1.210762	0.269556
1641.691162	1.208739	0.270796
1645.154907	1.204588	0.273353
1648.618896	1.200426	0.275937
1650	1.198764	0.276975
1652.083618	1.196253	0.278549
1655.548828	1.19207	0.281188
1659.014282	1.187877	0.283854
1660	1.186682	0.284618
1662.480469	1.183673	0.286549
1665.947021	1.179458	0.289272
1669.414063	1.175235	0.292025
1670	1.17452	0.292493
1672.881592	1.171001	0.294806
1676.349609	1.166758	0.297617
1679.818115	1.162505	0.300458
1680	1.162282	0.300608
1683.287109	1.158244	0.303329
1686.756592	1.153973	0.30623
1690	1.149974	0.308971
1700	1.1376	0.31759
1710	1.125168	0.326474
1720	1.112684	0.335632
1730	1.100157	0.34507
1740	1.087595	0.354799
1750	1.075007	0.364825
1760	1.062405	0.375156
1770	1.0498	0.3858
1780	1.037204	0.396764
1790	1.02463	0.408055
1800	1.012093	0.419677
1810	0.999609	0.431636
1820	0.987193	0.443935
1830	0.974862	0.456578
1840	0.962635	0.469565
1850	0.950529	0.482897
1860	0.938564	0.496571
1870	0.926758	0.510585
1880	0.915131	0.524934
1890	0.903702	0.53961
1900	0.89249	0.554606
1910	0.881513	0.569911
1920	0.870788	0.585512
1930	0.860331	0.601396
1940	0.850158	0.617548
1950	0.840282	0.633951
1960	0.830715	0.650587
1970	0.821467	0.667438
1980	0.812546	0.684484
1990	0.80396	0.701705
2000	0.795712	0.719082
2010	0.787805	0.736595
2020	0.78024	0.754224
2030	0.773018	0.77195
2040	0.766134	0.789754
2050	0.759587	0.80762
2060	0.75337	0.825529
2070	0.747478	0.843467
2080	0.741904	0.861419
2090	0.736641	0.879371
2100	0.731681	0.89731
2110	0.727013	0.915225
2120	0.722631	0.933106
2130	0.718523	0.950943
2140	0.714681	0.968729
2150	0.711096	0.986454
2160	0.707758	1.004114
2170	0.704657	1.021701
2180	0.701784	1.039212
2190	0.699131	1.056642
2200	0.696689	1.073987
2210	0.694448	1.091244
2220	0.692402	1.108411
2230	0.690541	1.125484
2240	0.688859	1.142464
2250	0.687347	1.159348
2260	0.686	1.176136
2270	0.684809	1.192827
2280	0.683769	1.20942
2290	0.682873	1.225915
2300	0.682116	1.242313
2310	0.681492	1.258613
2320	0.680995	1.274817
2330	0.680621	1.290924
2340	0.680364	1.306935
2350	0.68022	1.322852
2360	0.680184	1.338674
2370	0.680253	1.354403
2380	0.680422	1.37004
2390	0.680687	1.385586
2400	0.681046	1.401042
2410	0.681494	1.416408
2420	0.682028	1.431688
2430	0.682645	1.44688
2440	0.683342	1.461987
2450	0.684116	1.47701
2460	0.684965	1.49195
2470	0.685886	1.506808
2480	0.686876	1.521585
2490	0.687934	1.536283
2500	0.689056	1.550903
